Repository: FattaccioliLab/Protocols

# Protocols

List of protocols for the team

File: Polydopamine/PolydopamineCoatingEmulsions_Jacques.md
Protocole de Fonctionnalisation des Gouttes par de la Mélanine
Dopamine + KMnO4

## A préparer

Solution mère de dopamine : 4,75 mg/mL de Borate + Tween (à réaliser à chaque fois)

Solution mère de KMnO4 : 40 g/L = 0.25M in water (faire attention au vieillissement)

Tampon Borate pH=8.5 (recette collée au mur)

## Protocole de fonctionnalisation

1.	 	70 uL d’émulsion concentrée (pipette à bout large) + 200 uL Borate+Tween20
2.	 	Centrifugation (10-20s) et enlever  200 uL de sous-nageant (Pipette longue)
3.	 	Ajouter  200 uL de Borate + Tween
4.	 	Centrifugation (10-20s) et enlever  200 uL de sous-nageant
5.	 	Ajouter 100 uL de solution de Dopamine in Borate + Tween20
6.	 	Ajouter 85 uL de Borate + Tween20 et
7.	 	Mélanger délicatement
8.	 	Ajouter rapidement  5 uL de solution mère de KMnO4   et
9.	 	Mélanger délicatement
10.	Incubation sur rotor @RT et dans l’obscurité pendant quelques heures
11.	Enlever  180 uL de Borate + Tween
12.	Centrifugation (10-20s) et enlever  180 uL de sous-nageant (rinçage 1)
13.	Ajouter  180 uL de Borate + Tween (à modifier si tampon différent)
14.	Centrifugation (10-20s) et enlever  180 uL de sous-nageant (rinçage 2)
15.	Ajouter  180 uL de Borate + Tween (à modifier si tampon différent)


Pour l’observation au microscope : 10-20uL de suspension + 180-190uL de tampon avec
surfactant.
Lame-Lamelle avec scotch double face comme spacer
 
## Protocole de Fonctionnalisation des Gouttes par de la Mélanine
Tyrosine + H2O2 + Fe2+ (Fenton)


Solution tyrosine : 0.5 mg/mL = 5 mg / 10 mL d’eau DI + 0.2% Tween 20
Solution H2O2 : 30%w/w ≈ 10 M = 320 g/L
Solution FeSO4 : 0.015M = 42 mg/mL pour FeSO4,7H2O

Protocole de fonctionnalisation
1.	 	70 uL d’émulsion concentrée (pipette à bout large) + 200 uL Tyrosine/Tween
2.	 	Centrifugation (10-20s) et enlever  200 uL de sous-nageant (Pipette longue)
3.	 	Ajouter  200 uL de Tyrosine/Tween
4.	 	Centrifugation (10-20s) et enlever  200 uL de sous-nageant
5.	 	Ajouter 100 uL de solution de Tyrosine/Tween
6.	 	Ajouter 10 uL de solution de H2O2
7.	 	Mélanger délicatement
8.	 	Ajouter rapidement  5 uL de solution FeSO4   et
9.	 	Mélanger délicatement
10.	Incubation sur rotor @RT et dans l’obscurité pendant quelques heures
 
## Protocole de Fonctionnalisation des Gouttes par de la Mélanine
Tyrosine + Tyrosinase


Solution tyrosine : 0.5 mg/mL = 5 mg / 10 mL d’eau DI + 0.2% Tween 20
Solution H2O2 : 30%w/w ≈ 10 M = 320 g/L
Solution FeSO4 : 0.015M = 42 mg/mL pour FeSO4,7H2O

Protocole de fonctionnalisation
1.	 	70 uL d’émulsion concentrée (pipette à bout large) + 200 uL Tyrosine/Tween
2.	 	Centrifugation (10-20s) et enlever  200 uL de sous-nageant (Pipette longue)
3.	 	Ajouter  200 uL de Tyrosine/Tween
4.	 	Centrifugation (10-20s) et enlever  200 uL de sous-nageant
5.	 	Ajouter 100 uL de solution de Tyrosine/Tween
6.	 	Ajouter 10 uL de solution de H2O2
7.	 	Mélanger délicatement
8.	 	Ajouter rapidement  5 uL de solution FeSO4   et
9.	 	Mélanger délicatement
10.	Incubation sur rotor @RT et dans l’obscurité pendant quelques heures

File: Polydopamine/SilverCoatingEmulsions_Jacques.md
Protocole de dépôt d’Argent à la surface des gouttes.


Solutions à préparer :

Tampon Tris : Recette collée au mur.

Solution Tris+Tween20 : 	- Solution de Tween20 à 0,2% en masse dans le tampon Tris.
Solution H2O+Tween20+PVP : 	- Solution de Tween20 à 0,2% en masse et de PVP à 0,02% 
en masse dans l’eau distillée.

Solution de KMnO4 : 	- 40g/L = 0,25M dans l’eau (attention au vieillissement).
Solution de Dopamine : 	- 4,75mg/mL dans le Tris+Tween (à réaliser à chaque fois)
Solution d’Argent : 	- 30mg/mL d’AgNO3 dans H2O+Tween+PVP. Un précipité blanc 
apparaît. Ajouter du NH3 concentré jusqu’à disparition du précipité.
Solution de NaBH4 : 	- 13mg/mL dans l’eau. A dissoudre au dernier moment, solution 
instable.



*** Protocole ***
Dépôt de la polydopamine :
Étape 1.	70µL d’émulsion concentrée (pipette à bout large) + 200µL de Tris+Tween
Étape 2.	Centrifugation 20s à 4000rpm et enlever 200µL de sous-nageant (pipette longue)
Étape 3.	Ajouter 200µL de Tris+Tween et mélanger délicatement
Étape 4.	Centrifugation 20s à 4000rpm et enlever 200µL de sous-nageant
Étape 5.	Ajouter 100µL de solution de Dopamine et 85µL de Tris+Tween
Étape 6.	Mélanger délicatement
Étape 7.	Ajouter rapidement 5µL de KMnO4
Étape 8.	Mélanger délicatement
Étape 9.	Incubation sur rotor 2-3h dans l’obscurité.
Étape 10.	Centrifugation 20s et enlever 180µL de sous-nageant
Étape 11.	Ajouter 180µL de Tris+Tween (rinçage 1) 
Étape 12.	Centrifugation 20s à 4000rpm et enlever 180µL de sous-nageant
Étape 13.	Ajouter 180µL de Tris+Tween (rinçage 2)
Étape 14.	Centrifugation 20s à 4000rpm et enlever 180µL de sous-nageant

Dépôt de l’argent :
Étape 15.	Ajouter 200µL de solution d’argent ammoniacal
Étape 16.	Incubation sur rotor pendant 15min
Étape 17.	Ajouter 10µL de NaBH4 et mélanger délicatement (1/2 équivalent)
Étape 18.	Ajouter 10µL de NaBH4 et mélanger délicatement (1 équivalent)
Étape 19.	Ajouter 10µL de NaBH4 et mélanger délicatement (excès de réducteur)
Étape 20.	Centrifugation 30s à 5000rpm et enlever 180µL de sur-nageant
Étape 21.	Incubation sur rotor pendant 15min.
Étape 22.	Ajouter 180µL de H2O+Tween+PVP (rinçage 1)
Étape 23.	Centrifugation 30s à 5000rpm et enlever 180µL de sur-nageant
Étape 24.	Ajouter 180µL de H2O+Tween+PVP (rinçage 2)




À tester : 	NaBH4 en une fois au lieu de 3.			Réduction avec méthanal.
	Influence des temps d’incubation

File: Polydopamine/SilverCoatingEmulsions_Olivier.md
Tris buffer
Weight 0.484g of Tris Base.
Add 180mL of water.
Scale the pH meter.
Add sulfuric acid to have a pH=8.4.
Complete to 200mL of solution with water.
Other solutions
Tris+tween20: 0,2%w/w of Tween20 in Tris buffer.
Tris+Tween+PVP: PVP at 0.02%ww in the solution of Tris+Tween20.

KMnO4 solution: 40mg.mL-1 = 0.25 mM in water (new at each time).
Dopamine solution: 4.75mg.mL-1 in the Tris+tween20 solution (new at each time).
Silver nitrate solution: 18mg/mL in Tris+Tween20.
Ascorbic acid solution: 15.5mg.mL-1 in Tris+Tween20+PVP.

Polydopamine coating
1. Take 70µL of emulsion in a low binding Eppendorf and add 200µL of Tris+Tween20. Mix gently.
2. Centrifugate 30s at 4000rounds/minute, then eliminate 200µL of the aqueous phase below.
3. Rinse again one time.
4. Add 100µL of the dopamine solution and 85µL of Tris+Tween20. Mix gently.
5. Add 5µL of the solution of permanganate. Mix gently by taping with one finger.
6. Let incubate 2 hours in the obscurity in the rotor.
7. Centrifuge 30s at 4000rounds/minute, then eliminate 180µL of the aqueous phase below. Add 
180µL of Tris+Tween20. Mix gently. Repeat the rinse one time.

Silver coating

1. Add 200µL of the solution of silver nitrate.
2. Let in incubate 90min in the rotor in obscurity.
3. Take 50µL of the solution in the ependorf and put it in another. Do it again with other ependorfs. 4 
or 5 ependorfs daughter are obtained.
4. In each ependorf, add 150µL of the ascorbic acid solution.
19. Let incubate in rotor in obscurity 5min.
