Repository: FattaccioliLab/Protocols

# Protocols

List of protocols for the team

File: Polydopamine/PolydopamineCoatingEmulsions_Jacques.txt
Protocole de Fonctionnalisation des Gouttes par de la Mélanine
Dopamine + KMnO4


Solution mère de dopamine : 4,75 mg/mL de Borate + Tween (à réaliser à chaque fois)
Solution mère de KMnO4 : 40 g/L = 0.25M in water (faire attention au vieillissement)
Tampon Borate pH=8.5 (recette collée au mur) 

Protocole de fonctionnalisation
Step 1.	 	70 uL d’émulsion concentrée (pipette à bout large) + 200 uL Borate+Tween20
Step 2.	 	Centrifugation (10-20s) et enlever  200 uL de sous-nageant (Pipette longue)
Step 3.	 	Ajouter  200 uL de Borate + Tween
Step 4.	 	Centrifugation (10-20s) et enlever  200 uL de sous-nageant
Step 5.	 	Ajouter 100 uL de solution de Dopamine in Borate + Tween20
Step 6.	 	Ajouter 85 uL de Borate + Tween20 et 
Step 7.	 	Mélanger délicatement
Step 8.	 	Ajouter rapidement  5 uL de solution mère de KMnO4   et 
Step 9.	 	Mélanger délicatement
Step 10.	Incubation sur rotor @RT et dans l’obscurité pendant quelques heures
Step 11.	Enlever  180 uL de Borate + Tween
Step 12.	Centrifugation (10-20s) et enlever  180 uL de sous-nageant (rinçage 1)
Step 13.	Ajouter  180 uL de Borate + Tween (à modifier si tampon différent)
Step 14.	Centrifugation (10-20s) et enlever  180 uL de sous-nageant (rinçage 2)
Step 15.	Ajouter  180 uL de Borate + Tween (à modifier si tampon différent)


Pour l’observation au microscope : 10-20uL de suspension + 180-190uL de tampon avec 
surfactant.
Lame-Lamelle avec scotch double face comme spacer
 
Protocole de Fonctionnalisation des Gouttes par de la Mélanine
Tyrosine + H2O2 + Fe2+ (Fenton)


Solution tyrosine : 0.5 mg/mL = 5 mg / 10 mL d’eau DI + 0.2% Tween 20
Solution H2O2 : 30%w/w ≈ 10 M = 320 g/L
Solution FeSO4 : 0.015M = 42 mg/mL pour FeSO4,7H2O 

Protocole de fonctionnalisation
Step 1.	 	70 uL d’émulsion concentrée (pipette à bout large) + 200 uL Tyrosine/Tween
Step 2.	 	Centrifugation (10-20s) et enlever  200 uL de sous-nageant (Pipette longue)
Step 3.	 	Ajouter  200 uL de Tyrosine/Tween
Step 4.	 	Centrifugation (10-20s) et enlever  200 uL de sous-nageant
Step 5.	 	Ajouter 100 uL de solution de Tyrosine/Tween
Step 6.	 	Ajouter 10 uL de solution de H2O2 
Step 7.	 	Mélanger délicatement
Step 8.	 	Ajouter rapidement  5 uL de solution FeSO4   et 
Step 9.	 	Mélanger délicatement
Step 10.	Incubation sur rotor @RT et dans l’obscurité pendant quelques heures
 
Protocole de Fonctionnalisation des Gouttes par de la Mélanine
Tyrosine + Tyrosinase


Solution tyrosine : 0.5 mg/mL = 5 mg / 10 mL d’eau DI + 0.2% Tween 20
Solution H2O2 : 30%w/w ≈ 10 M = 320 g/L
Solution FeSO4 : 0.015M = 42 mg/mL pour FeSO4,7H2O 

Protocole de fonctionnalisation
Step 1.	 	70 uL d’émulsion concentrée (pipette à bout large) + 200 uL Tyrosine/Tween
Step 2.	 	Centrifugation (10-20s) et enlever  200 uL de sous-nageant (Pipette longue)
Step 3.	 	Ajouter  200 uL de Tyrosine/Tween
Step 4.	 	Centrifugation (10-20s) et enlever  200 uL de sous-nageant
Step 5.	 	Ajouter 100 uL de solution de Tyrosine/Tween
Step 6.	 	Ajouter 10 uL de solution de H2O2 
Step 7.	 	Mélanger délicatement
Step 8.	 	Ajouter rapidement  5 uL de solution FeSO4   et 
Step 9.	 	Mélanger délicatement
Step 10.	Incubation sur rotor @RT et dans l’obscurité pendant quelques heures

File: Polydopamine/SilverCoatingEmulsions_Olivier.txt
Tris buffer
Weight 0.484g of Tris Base.
Add 180mL of water.
Scale the pH meter.
Add sulfuric acid to have a pH=8.4.
Complete to 200mL of solution with water.
Other solutions
Tris+tween20: 0,2%w/w of Tween20 in Tris buffer.
Tris+Tween+PVP: PVP at 0.02%ww in the solution of Tris+Tween20.
KMnO4 solution: 40mg.mL-1 = 0.25 mM in water (new at each time).
Dopamine solution: 4.75mg.mL-1 in the Tris+tween20 solution (new at each time).
Silver nitrate solution: 18mg/mL in Tris+Tween20.
Ascorbic acid solution: 15.5mg.mL-1 in Tris+Tween20+PVP.
Polydopamine coating
1. Take 70µL of emulsion in a low binding Eppendorf and add 200µL of Tris+Tween20. Mix gently.
2. Centrifugate 30s at 4000rounds/minute, then eliminate 200µL of the aqueous phase below.
3. Rinse again one time.
4. Add 100µL of the dopamine solution and 85µL of Tris+Tween20. Mix gently.
5. Add 5µL of the solution of permanganate. Mix gently by taping with one finger.
6. Let incubate 2 hours in the obscurity in the rotor.
7. Centrifuge 30s at 4000rounds/minute, then eliminate 180µL of the aqueous phase below. Add 
180µL of Tris+Tween20. Mix gently. Repeat the rinse one time.
Silver coating
1. Add 200µL of the solution of silver nitrate.
2. Let in incubate 90min in the rotor in obscurity.
3. Take 50µL of the solution in the ependorf and put it in another. Do it again with other ependorfs. 4 
or 5 ependorfs daughter are obtained.
4. In each ependorf, add 150µL of the ascorbic acid solution.
19. Let incubate in rotor in obscurity 5min.
